Repository: SteffenBrinckmann/common-workflow-description_Procedures

# common-workflow-description_Procedures
Procedures for the common-workflow-description

File: Doli_Tensile_Test.md
# Tensile testing with Doli

- Setup controll box at instrument
  - General information
  - buttons F1..F3 correspond to three symbols above
  - PC-mode: use for control by PC
  - turn knob to get there and then press ESC to get move the control from the handheld to the PC
- Start Software and hope that LAN connection works
  - otherwise retry
- Button Bike "Travel order"
  - distance-controlled, relative: 100mm with 100mm/min
  - direction clear
- Measure the sample:  |width|| and |thickness||
- Mount sample: top first and then move into bottom
- Button Setup experiment: Hammer button
  - "Test procedure, speeds", "End of test" most important
  - Switch from F0->F1 confusing
  - choose F0 as max force
  - Example speeds:
    - metals=0.5mm/min
    - polymers=5mm/min
  - Adopt path: "Store data to"
- all 3 tare-buttons should  be pressed
- Button Traffic-Light: start experiments
- Button Diagram (one line)
  - open & close: rescale graph
- After test: Travel order
  - go back relative to 0
- After all is done
  - Close all wedges softly
  - drive back to touch almost: s=35mm
- Plot: click on series to plot all
  - double click on test
  - export by right click in graph and then copy-to-txt
  - Results in C:\Versuchsergebnisse

Author: Steffen Brinckmann, IMD-1, FZJ
<!--- version:1.0 |filename|| -->

File: Metallography.md
# Metallography

## Grinding
- rounding all corners
- semi auto grinding: 500 -> 800 -> 1000 -> 2400 (30s) -> 4000 (30s) paper
  - significant pressure, two directions, last paper 3-4 directions
    - starting at #1000: rpm = 100
  - cleaning after each step (sample: with much water >> ethanol >> compressed, plate: with wiper)
  - Check the scratch which was made at the previous grinding.

## Auto polishing
- mount sample on sample holder for auto polisher
- cleaning all clothes & polishing sample holder with water / dry it
- 3 um diamond suspension (1 spray every 1 min)
  - 30N (force reduction) / 10min 2 step (total time: 20 min) / 150 rpm

- 1 um diamond suspension (1 spray every 1 min)
  - 1st step: 15N (force reduction) / 10min / 150 rpm
  - 2nd step: 20N (force reduction) / 5min / 150 rpm
  - blue lubricant : stage 8

- cleaning after each step
  - sample: rinsing with ethanol, ultra sonic cleaning, rinsing with ethanol again and drying with compressed air.
  - holder: cleaning with water

- check the surface in OM. If the surface is not good enough, one more step polishing is required.

## Final polishing
- cleaning clothes with water & dry it
- one solution [OPS (100ml) + soap (~5ml)] (much OPS at the beginning and then 1 spray every 1 min)
- 35N (force reduction) / 15 min / 150 rpm
- Right after picking up the sample after finishing polishing, clean the sample one by one: swabbing with cotton
which is soaked in much ethanol+soap, rinsing with ethanol, ultra sonic cleaning, rinsing with ethanol again and
drying with compressed air. Cleaning plate & holder with much water.

**With manual polishing, normally you can get good sample surface with shorter polishing time.**

Author: Steffen Brinckmann, IMD-1, FZJ
<!--- version:1.0 -->
